Repository: Tsotsalas-Group/MOF_Literature_Extraction

# MOF Literature Extraction

# Paper
**MOF Synthesis Prediction Enabled by Automatic Data Mining and Machine Learning**  
Yi Luo, Saientan Bag, Orysia Zaremba, Jacopo Andreo, Stefan Wuttke, Pascal Friederich, and Manuel Tsotsalas  
*Basque Center for Materials, Applications & Nanostructures*  
*Karlsruhe Institute of Technology*

# Introduction
The programs extract the MOF synthesis information from literature devided into 2 parts:
* Publication Downloading
* Literature Extraction

The first part is in Node.js and second part in developed in Python.

# Data
- All data required to train the models is contained in this repository.
- The code to train machine learning models for synthesis prediction can be found on
https://github.com/aimat-lab/MOF_Synthesis_Prediction
- Contact for machine learning models: pascal.friederich@kit.edu

# literature Extraction

## Introduciton of literature Extraction
This part we show the process of how scientific literature is extracted to generate 
a table of the synthesis conditions. 
This part is written in Python.

## File descirption
* Code: All python script for literature Extraction
```
Code
├─cd_lib
│  ├─chetg            # inout and output for chemicaltagger
│  ├─chose_para       # Paragraph classification
│  ├─csd_api          # some functions of CSD API
│  ├─csv_cond         # read the result of chemicaltagger
│  ├─pcplib           # modified pubchempy
│  ├─post_processing  # functions related to the database
├─cd_tools
│  ├─csvalkyrie       # customized csv operation functions, suitable for cold backup
│  ├─osvalkyrie       # some system operation functions
│  └─ToHTML           # Database operation functions
├─SampleDatabase      
└─_CommonRedist       # some necessary files
```
    
* Databases: the database we extracted for Machine Learning:
  * SynMOF_A:
  * SynMOF_M:  
  * SynMOF_A_for_ML:
  * SynMOF_ME_for_ML:  
  * SynMOF_M_for_ML:

File: Literature Extraction/Databases/SynMOF_A.csv (part 1 of 2)
filename,DISORDER,core_All_Metals,core_Open_Metal_Sites,temperature_Celsius,time_h,Yield_Percent,metal_ele1,metal_os1,counterions1,metal_ele2,metal_os2,counterions2,metal_ele3,metal_os3,counterions3,metal_ele4,metal_os4,counterions4,metal_ele5,metal_os5,counterions5,solvent1,solvent2,solvent3,solvent4,solvent5,additive1,additive2,additive3,additive4,additive5,other1,other2,other3,other4,other5,other6,other7,other8
OFODET_clean,,Mn,Mn,55,48,73,Mn,2.0,,,,,,,,,,,,,,962.0,6228.0,174.0,,,313.0,,,,,,,,,,,,
XAVKIR_clean,,Cu,Cu,55,120,∼50.6,Cu,2.0,,,,,,,,,,,,,,962.0,6228.0,,,,313.0,,,,,,,,,,,,
RORVAX_clean,,Co,Co,60,18,,Co,2.0,,,,,,,,,,,,,,887.0,,,,,,,,,,,,,,,,,
LATPIG_clean,,Zn, ,60,24,68,Zn,2.0,,,,,,,,,,,,,,962.0,,,,,,,,,,,,,,,,,
MOYYIJ_clean,,Cu,Cu,60,48,80,Cu,2.0,,,,,,,,,,,,,,962.0,6228.0,702.0,,,,,,,,,,,,,,,
OFOCUI_clean,,Cu,Cu,60,48,61,Cu,2.0,,,,,,,,,,,,,,962.0,6228.0,702.0,,,944.0,,,,,,,,,,,,
ALATAK_clean,,Ca,Ca,60,72,,Ca,2.0,,,,,,,,,,,,,,962.0,,,,,,,,,,,,,,,,,
RUFZID_clean,,Cu,Cu,60,72,,Cu,2.0,,,,,,,,,,,,,,962.0,6228.0,887.0,,,,,,,,,,,,,,,
OPENUT_clean,,Eu,Eu,60,96,42,Eu,3.0,,,,,,,,,,,,,,962.0,6228.0,,,,,,,,,,,,,,,,
INOVEN_clean,,Gd,Gd,60,168,45,Gd,3.0,,,,,,,,,,,,,,6228.0,702.0,,,,,,,,,,,,,,,,
YEMJAC_clean,,Dy, ,60,168,76,Dy,3.0,,,,,,,,,,,,,,6228.0,702.0,,,,944.0,,,,,,,,,,,,
QUQFIS_clean,,Zn,Zn,65,24,59.2,Zn,2.0,,,,,,,,,,,,,,962.0,6228.0,887.0,,,,,,,,,,,,,,,
QUQFOY_clean,,Cd,Cd,65,24,57.2,Cd,2.0,,,,,,,,,,,,,,6228.0,702.0,,,,,,,,,,,,,,,,
YUGLES_clean,,Cu,Cu,65,24,,Cu,2.0,,,,,,,,,,,,,,6228.0,679.0,,,,944.0,,,,,,,,,,,,
EBUREA_clean,,Mn,Mn,65,48,20,Mn,2.0,,,,,,,,,,,,,,962.0,,,,,,,,,,,,,,,,,
LIKGUJ_clean,,Cu,Cu,65,48,75,Cu,2.0,,,,,,,,,,,,,,962.0,6228.0,,,,313.0,,,,,,,,,,,,
QOZPEC_clean,DISORDER,Cd,Cd,65,48,50,Cd,2.0,,,,,,,,,,,,,,962.0,6228.0,887.0,,,28118.0,,,,,,,,,,,,
QOZPIG_clean,,Cd, ,65,48,39,Cd,2.0,,,,,,,,,,,,,,6228.0,,,,,28118.0,,,,,,,,,,,,
GERWEH_clean,,"Cu,Si",Cu,70,72,30,Cu,2.0,,Si,-1.0,,,,,,,,,,,962.0,6228.0,,,,,,,,,,,,,,,,
PUWDAM_clean,,Zn, ,70,72,63,Zn,2.0,,,,,,,,,,,,,,962.0,6228.0,702.0,,,,,,,,,,,,,,,
RUGZAW_clean,,Zn,Zn,70,72,,Zn,2.0,,,,,,,,,,,,,,962.0,6228.0,702.0,,,,,,,,,,,,,,,
YAVWUQ_clean,,Cu,Cu,70,96,,Cu,2.0,,,,,,,,,,,,,,6228.0,,,,,313.0,,,,,,,,,,,,
LELROL_clean,,Mn,Mn,70,192,,Mn,2.0,,,,,,,,,,,,,,6228.0,887.0,,,,,,,,,,,,,,,,
XUGROI_clean,,Cu,Cu,75,24,42,Cu,2.0,,,,,,,,,,,,,,962.0,6228.0,,,,313.0,,,,,,,,,,,,
YAFJEX_clean,DISORDER,Cu,Cu,75,24,,Cu,2.0,,,,,,,,,,,,,,6228.0,,,,,28118.0,,,,,,,,,,,,
ZIKJOU_clean,,Cu,Cu,75,30,42,Cu,2.0,,,,,,,,,,,,,,6228.0,887.0,,,,28118.0,,,,,,,,,,,,
ZIKJIO_clean,,Cu,Cu,75,36,39,Cu,2.0,,,,,,,,,,,,,,6228.0,,,,,28118.0,,,,,,,,,,,,
DOZCEC_clean,,Mn,Mn,75,48,51,Mn,3.0,,,,,,,,,,,,,,12051.0,887.0,,,,313.0,,,,,,,,,,,,
ECIWIW_clean,,Cd,Cd,75,48,53,Cd,2.0,,,,,,,,,,,,,,702.0,,,,,,,,,,,,,,,,,
HOZTOG_clean,,"W,Cu", ,75,48,32,W,6.0,,Cu,1.0,,,,,,,,,,,6228.0,6342.0,,,,,,,,,,,,,,,,
LUCKAX_clean,DISORDER,Cd,Cd,75,48,60,Cd,2.0,,,,,,,,,,,,,,962.0,6228.0,702.0,,,,,,,,,,,,,,,
BOWSOW_clean,DISORDER,V,V,80,12,66,V,2.0,,,,,,,,,,,,,,962.0,,,,,3084169.0,,,,,,,,,,,,
CAYQUQ_clean,DISORDER,Cu,Cu,80,18,,Cu,2.0,,,,,,,,,,,,,,962.0,6228.0,,,,313.0,,,,,,,,,,,,
BAZFUF01_clean,,Cu,Cu,80,24,,Cu,2.0,,,,,,,,,,,,,,1049.0,6228.0,702.0,,,243.0,,,,,,,,,,,,
EKUPEG_clean,,Cu,Cu,80,24,75,Cu,2.0,,,,,,,,,,,,,,962.0,679.0,,,,,,,,,,,,,,,,
HOZFIN_clean,DISORDER,Li,Li,80,24,,Li,1.0,,,,,,,,,,,,,,31275.0,,,,,,,,,,,,,,,,,
REDROI_clean,,Zn, ,80,24,90,Zn,2.0,,,,,,,,,,,,,,6228.0,,,,,,,,,,,,,,,,,
SUKYIH_clean,,Cu,Cu,80,24,,Cu,2.0,,,,,,,,,,,,,,962.0,,,,,313.0,,,,,,,,,,,,
TANMIH_clean,,Co,Co,80,24,60,Co,2.0,,,,,,,,,,,,,,962.0,12051.0,,,,,,,,,,,,,,,,
UXISUR_clean,,Cu,Cu,80,24,58,Cu,2.0,,,,,,,,,,,,,,962.0,702.0,,,,,,,,,,,,,,,,
WOGHEG_clean,,Zn,Zn,80,24,60,Zn,2.0,,,,,,,,,,,,,,6228.0,,,,,,,,,,,,,,,,,
ZEBMAW_clean,,"Si,Ce",Ce,80,24,25-30,Si,-1.0,,Ce,3.0,,,,,,,,,,,962.0,6228.0,,,,,,,,,,,,,,,,
ZEBMEA_clean,DISORDER,"Eu,Si",Eu,80,24,75-80,Eu,3.0,,Si,-1.0,,,,,,,,,,,962.0,6228.0,702.0,,,,,,,,,,,,,,,
ADASAB_charged,,Cu,Cu,80,40,,,,,,,,,,,,,,,,,6228.0,,,,,,,,,,,,,,,,,
APAZOI_clean,,La,La,80,48,39,La,3.0,,,,,,,,,,,,,,962.0,6228.0,887.0,,,,,,,,,,,,,,,
BOSHIC_clean,DISORDER,Cu,Cu,80,48,65,Cu,2.0,,,,,,,,,,,,,,962.0,6228.0,6342.0,,,313.0,,,,,,,,,,,,
CAYQIE_clean,DISORDER,Cu,Cu,80,48,,Cu,2.0,,,,,,,,,,,,,,962.0,12051.0,,,,313.0,,,,,,,,,,,,
CIMTEZ_charged,,Nd, ,80,48,,Nd,3.0,,,,,,,,,,,,,,8028.0,702.0,6228.0,,,,,,,,,,,,,,,
DIVSUY_clean,,Eu,Eu,80,48,57,Eu,3.0,,,,,,,,,,,,,,962.0,6228.0,702.0,,,,,,,,,,,,,,,
GABYUG_clean,DISORDER,Cd, ,80,48,,Cd,2.0,,,,,,,,,,,,,,6228.0,887.0,,,,313.0,,,,,,,,,,,,
GAXKOH_clean,,"Cd,K",Cd,80,48,60,Cd,2.0,,K,1.0,,,,,,,,,,,6228.0,,,,,944.0,,,,,,,,,,,,
IFUPAC_clean,DISORDER,Eu,Eu,80,48,,Eu,3.0,,,,,,,,,,,,,,962.0,6228.0,702.0,,,,,,,,,,,,,,,
IYOQAQ_clean,,Zn,Zn,80,48,70,Zn,2.0,,,,,,,,,,,,,,962.0,6228.0,,,,,,,,,,,,,,,,
OQETEK_clean,,Yb,Yb,80,48,,Yb,3.0,,,,,,,,,,,,,,962.0,6228.0,702.0,,,,,,,,,,,,,,,
QEBKUF_SL,,Zn, ,80,48,,Zn,2.0,,,,,,,,,,,,,,962.0,6228.0,,,,313.0,,,,,,,,,,,,
TEMPAE_clean,,Zn, ,80,48,64,Zn,2.0,,,,,,,,,,,,,,6228.0,,,,,,,,,,,,,,,,,
TORPUN_clean,,Tb, ,80,48,,Tb,3.0,,,,,,,,,,,,,,962.0,6228.0,702.0,,,,,,,,,,,,,,,
ZUDQUM_clean,,Mn, ,80,48,,Mn,2.0,,,,,,,,,,,,,,962.0,6228.0,,,,,,,,,,,,,,,,
AQIXUV_clean,,Ni,Ni,80,72,48,Ni,2.0,,,,,,,,,,,,,,962.0,6228.0,,,,,,,,,,,,,,,,
BUSRUE_clean,,Cd, ,80,72,88,Cd,2.0,,,,,,,,,,,,,,6228.0,,,,,,,,,,,,,,,,,
CUYQIX_clean,,Zn,Zn,80,72,39,Zn,2.0,,,,,,,,,,,,,,962.0,,,,,,,,,,,,,,,,,
EJOQOL_clean,,"Cu,K","Cu,K",80,72,55,Cu,2.0,,K,1.0,,,,,,,,,,,962.0,6228.0,,,,,,,,,,,,,,,,
GOVWOF_clean,,Mn,Mn,80,72,45,Mn,2.0,,,,,,,,,,,,,,12051.0,,,,,,,,,,,,,,,,,
HAJDII_clean,,Tb, ,80,72,,Tb,3.0,,,,,,,,,,,,,,962.0,6228.0,,,,,,,,,,,,,,,,
HOVQAM_clean,,Co, ,80,72,33,Co,2.0,,,,,,,,,,,,,,962.0,,,,,14798.0,,,,,,,,,,,,
HUCFAO_clean,,Mn, ,80,72,36,Mn,2.0,,,,,,,,,,,,,,962.0,31374.0,887.0,,,,,,,,,,,,,,,
ILAGUY_charged,,Cd, ,80,72,67,Cd,2.0,,,,,,,,,,,,,,962.0,,,,,,,,,,,,,,,,,
IVARUT_clean,,Cd, ,80,72,36,Cd,2.0,,,,,,,,,,,,,,962.0,,,,,,,,,,,,,,,,,
KEWBUL_clean,,Eu,Eu,80,72,72,Eu,3.0,,,,,,,,,,,,,,962.0,6228.0,702.0,,,,,,,,,,,,,,,
LAWHOJ_clean,,Cd,Cd,80,72,72,Cd,2.0,,,,,,,,,,,,,,962.0,6228.0,702.0,,,,,,,,,,,,,,,
LIDSIC_clean,DISORDER,Co,Co,80,72,,Co,2.0,,,,,,,,,,,,,,962.0,702.0,6228.0,,,,,,,,,,,,,,,
MATPOP_clean,,"Tb,Zn","Tb,Zn",80,72,50,Tb,3.0,,Zn,2.0,,,,,,,,,,,962.0,31374.0,,,,,,,,,,,,,,,,
MATPUV_clean,,"Tb,Co","Tb,Co",80,72,50,Tb,3.0,,Co,2.0,,,,,,,,,,,962.0,31374.0,,,,,,,,,,,,,,,,
MOTVOI_clean,,Eu,Eu,80,72,74,Eu,3.0,,,,,,,,,,,,,,962.0,6228.0,6342.0,702.0,,,,,,,,,,,,,,
NAHHOW_clean,DISORDER,Cu,Cu,80,72,56,Cu,2.0,,,,,,,,,,,,,,962.0,6228.0,6342.0,,,313.0,,,,,,,,,,,,
SUKKUG_clean,DISORDER,Cu,Cu,80,72,53,Cu,2.0,,,,,,,,,,,,,,962.0,6228.0,6342.0,,,313.0,,,,,,,,,,,,
USORUR_clean,,Zn,Zn,80,72,82,Zn,2.0,,,,,,,,,,,,,,962.0,,,,,,,,,,,,,,,,,
VEZWEE_clean,,Mn,Mn,80,72,20,Mn,2.0,,,,,,,,,,,,,,962.0,887.0,,,,,,,,,,,,,,,,
VOGPEO_clean,,Cu,Cu,80,72,,Cu,2.0,,,,,,,,,,,,,,962.0,6228.0,,,,944.0,,,,,,,,,,,,
VOQXIK_clean,DISORDER,Li,Li,80,72,,Li,1.0,,,,,,,,,,,,,,702.0,13387.0,,,,,,,,,,,,,,,,
ZUDQEW_clean,,Cd,Cd,80,72,,Cd,2.0,,,,,,,,,,,,,,962.0,6228.0,,,,,,,,,,,,,,,,
ZUDRAT_clean,,Mn,Mn,80,72,,Mn,2.0,,,,,,,,,,,,,,962.0,6228.0,,,,,,,,,,,,,,,,
NAWDUN_clean,,Cu,Cu,80,96,70,Cu,2.0,,,,,,,,,,,,,,962.0,6228.0,702.0,,,313.0,,,,,,,,,,,,
DIMQIB_clean,DISORDER,Co,Co,80,120,,Co,2.0,,,,,,,,,,,,,,6228.0,6342.0,,,,,,,,,,,,,,,,
FIVYEP_clean,,"K,U",K,80,168,,K,1.0,,U,4.0,,,,,,,,,,,962.0,702.0,,,,,,,,,,,,,,,,
UBIPAY_clean,,Mn,Mn,80,240,44.2,Mn,2.0,,,,,,,,,,,,,,962.0,6228.0,,,,,,,,,,,,,,,,
AVAQIX_clean,,Cd,Cd,80,504,43,Cd,2.0,,,,,,,,,,,,,,6228.0,,,,,,,,,,,,,,,,,
ADASOP_clean,,Zn,Zn,85,12,,Zn,2.0,,,,,,,,,,,,,,6228.0,13387.0,,,,,,,,,,,,,,,,
ADATIK_clean,,Cu,Cu,85,12,,Cu,2.0,,,,,,,,,,,,,,6228.0,,,,,,,,,,,,,,,,,
RIDCEN_charged,,In, ,85,12,72,In,3.0,,,,,,,,,,,,,,6228.0,6342.0,,,,944.0,,,,,,,,,,,,
RUVKAV_clean,,Cu,Cu,85,12,64,Cu,2.0,,,,,,,,,,,,,,962.0,6228.0,702.0,,,944.0,,,,,,,,,,,,
ZOGBAA_clean,DISORDER,In, ,85,12,,In,3.0,,,,,,,,,,,,,,6228.0,,,,,944.0,,,,,,,,,,,,
WIJXIY_clean,,Zn,Zn,85,16,,Zn,2.0,,,,,,,,,,,,,,12051.0,,,,,,,,,,,,,,,,,
EYACOX_clean,,Eu,Eu,85,17,,Eu,3.0,,,,,,,,,,,,,,6228.0,887.0,,,,944.0,,,,,,,,,,,,
AROFAP_clean,,Cd,Cd,85,24,81,Cd,2.0,,,,,,,,,,,,,,962.0,6228.0,,,,,,,,,,,,,,,,
DOZKIO_clean,,Eu,Eu,85,24,80,Eu,3.0,,,,,,,,,,,,,,962.0,6228.0,,,,944.0,,,,,,,,,,,,
EXAXAE_clean,,Cu,Cu,85,24,,Cu,1.0,,,,,,,,,,,,,,6228.0,,,,,944.0,,,,,,,,,,,,
OVEDAW_clean,DISORDER,Cu,Cu,85,24,,Cu,1.0,,,,,,,,,,,,,,6228.0,,,,,944.0,,,,,,,,,,,,
QIPROY_clean,,Cu,Cu,85,24,75,Cu,2.0,,,,,,,,,,,,,,962.0,,,,,971.0,,,,,,,,,,,,
YUMFUJ_clean,,La,La,85,24,,La,3.0,,,,,,,,,,,,,,962.0,679.0,,,,,,,,,,,,,,,,
ADARAA_clean,,Co,Co,85,48,70,Co,2.0,,,,,,,,,,,,,,962.0,702.0,6228.0,,,,,,,,,,,,,,,
BAZFUF_clean,,Cu,Cu,85,48,33,Cu,2.0,,,,,,,,,,,,,,1049.0,6228.0,13387.0,,,,,,,,,,,,,,,
BAZGAM_clean,,Cu,Cu,85,48,77,Cu,2.0,,,,,,,,,,,,,,1049.0,6228.0,13387.0,,,,,,,,,,,,,,,
BAZGEQ_clean,,Cu,Cu,85,48,26,Cu,2.0,,,,,,,,,,,,,,6228.0,13387.0,,,,,,,,,,,,,,,,
CEJBEA_clean,,Dy, ,85,48,,Dy,3.0,,,,,,,,,,,,,,962.0,6228.0,702.0,,,,,,,,,,,,,,,
FAGQAI_clean,,Cu,Cu,85,48,5-10,Cu,2.0,,,,,,,,,,,,,,6228.0,,,,,,,,,,,,,,,,,
FIHHUB_SL,DISORDER,Cd, ,85,48,15,Cd,2.0,,,,,,,,,,,,,,6228.0,702.0,,,,944.0,,,,,,,,,,,,
KUHNEI_clean,,Co,Co,85,48,31,Co,2.0,,,,,,,,,,,,,,962.0,,,,,,,,,,,,,,,,,
UMAROR_clean,,Ag,Ag,85,48,36,Ag,1.0,,,,,,,,,,,,,,6228.0,,,,,,,,,,,,,,,,,
WISVEB_clean,,Cd,Cd,85,48,,Cd,2.0,,,,,,,,,,,,,,962.0,31374.0,,,,944.0,,,,,,,,,,,,
AROFET_clean,,Cd,Cd,85,72,52,Cd,2.0,,,,,,,,,,,,,,6228.0,,,,,,,,,,,,,,,,,
ECOLEP_clean,,Co,Co,85,72,40.2,Co,2.0,,,,,,,,,,,,,,887.0,31374.0,,,,,,,,,,,,,,,,
FIPKOG01_clean,,Cd, ,85,72,,Cd,2.0,,,,,,,,,,,,,,962.0,6228.0,,,,944.0,,,,,,,,,,,,
NAJQUN_clean,,Mn,Mn,85,72,40,Mn,2.0,,,,,,,,,,,,,,962.0,6228.0,,,,,,,,,,,,,,,,
NATFAS_clean,,Zn, ,85,72,40,Zn,2.0,,,,,,,,,,,,,,962.0,6228.0,702.0,,,,,,,,,,,,,,,
NIMPEG01_clean,,Cu,Cu,85,72,,Cu,2.0,,,,,,,,,,,,,,31374.0,,,,,28118.0,,,,,,,,,,,,
NIMPOQ_clean,,Cu,Cu,85,72,,Cu,2.0,,,,,,,,,,,,,,31374.0,,,,,28118.0,,,,,,,,,,,,
VIXTUT_clean,,Zn,Zn,85,72,23,Zn,2.0,,,,,,,,,,,,,,6228.0,,,,,,,,,,,,,,,,,
WIPLOY_clean,,Eu,Eu,85,72,47,Eu,3.0,,,,,,,,,,,,,,962.0,6228.0,,,,,,,,,,,,,,,,
WOPHIU01_clean,,Zn,Zn,85,72,40.1,Zn,2.0,,,,,,,,,,,,,,962.0,6228.0,,,,,,,,,,,,,,,,
WOPHIU_clean,,Zn,Zn,85,72,49.0,Zn,2.0,,,,,,,,,,,,,,962.0,6228.0,,,,,,,,,,,,,,,,
YICGOI_clean,,Co,Co,85,72,56,Co,2.0,,,,,,,,,,,,,,962.0,6228.0,6342.0,,,,,,,,,,,,,,,
YIZJEY_clean,DISORDER,Zn, ,85,72,80,Zn,2.0,,,,,,,,,,,,,,962.0,6228.0,,,,,,,,,,,,,,,,
KIKFIV_clean,,Eu,Eu,85,96,36,Eu,3.0,,,,,,,,,,,,,,962.0,,,,,944.0,,,,,,,,,,,,
OYIVEY_clean,,Cu,Cu,85,96,54,Cu,2.0,,,,,,,,,,,,,,6228.0,702.0,,,,,,,,,,,,,,,,
TEZKAM_clean,,Zn,Zn,85,96,,Zn,2.0,,,,,,,,,,,,,,6228.0,,,,,,,,,,,,,,,,,
USOXEH_clean,,"Cu,Zn",Cu,85,96,65,Cu,2.0,,Zn,2.0,,,,,,,,,,,962.0,6228.0,887.0,,,176.0,,,,,,,,,,,,
MURBEI_clean,,In, ,85,120,,In,3.0,,,,,,,,,,,,,,12051.0,,,,,944.0,,,,,,,,,,,,
KUNMUD_clean,,Cd, ,90,20,63,Cd,2.0,,,,,,,,,,,,,,962.0,887.0,,,,,,,,,,,,,,,,
UKOLOV_clean,DISORDER,Zn, ,90,20,55,Zn,2.0,,,,,,,,,,,,,,962.0,6228.0,702.0,,,,,,,,,,,,,,,
BINROH_clean,,Cu,Cu,90,24,71,Cu,2.0,,,,,,,,,,,,,,962.0,12051.0,6228.0,,,313.0,,,,,,,,,,,,
DINNIZ_clean,,Mn,Mn,90,24,30,Mn,2.0,,,,,,,,,,,,,,6228.0,702.0,,,,,,,,,,,,,,,,
FECYIX_clean,,Co,Co,90,24,10.5,Co,2.0,,,,,,,,,,,,,,962.0,,,,,,,,,,,,,,,,,
FIGQUJ_clean,,Cu, ,90,24,39,Cu,2.0,,,,,,,,,,,,,,962.0,,,,,,,,,,,,,,,,,
IZEFEZ_charged,,Cd, ,90,24,62,Cd,2.0,,,,,,,,,,,,,,6228.0,702.0,,,,,,,,,,,,,,,,
PUWDOA_clean,,Zn,Zn,90,24,,Zn,2.0,,,,,,,,,,,,,,962.0,6228.0,702.0,,,,,,,,,,,,,,,
UWUTIQ_clean,,Zn, ,90,24,82,Zn,2.0,,,,,,,,,,,,,,6228.0,,,,,,,,,,,,,,,,,
UXUYUI_clean,,Li,Li,90,24,,Li,1.0,,,,,,,,,,,,,,887.0,,,,,,,,,,,,,,,,,
VIDJID_clean,DISORDER,Co,Co,90,24,18,Co,2.0,,,,,,,,,,,,,,962.0,6228.0,702.0,,,,,,,,,,,,,,,
YONNAR_clean,,Zn,Zn,90,40,,Zn,2.0,,,,,,,,,,,,,,962.0,12051.0,,,,,,,,,,,,,,,,
AJOTEY_clean,,V,V,90,48,,V,5.0,,,,,,,,,,,,,,962.0,,,,,3084169.0,,,,,,,,,,,,
HISGIB_clean,,Cs,Cs,90,48,38.17,Cs,1.0,,,,,,,,,,,,,,962.0,6228.0,702.0,,,,,,,,,,,,,,,
OMUSAS_clean,,Zn,Zn,90,48,,Zn,2.0,,,,,,,,,,,,,,6228.0,887.0,,,,,,,,,,,,,,,,
ROTQIC_clean,,Zn,Zn,90,48,70,Zn,2.0,,,,,,,,,,,,,,6228.0,702.0,,,,,,,,,,,,,,,,
SUKMAO_clean,DISORDER,Cu,Cu,90,48,60,Cu,2.0,,,,,,,,,,,,,,962.0,6228.0,887.0,,,313.0,,,,,,,,,,,,
TAPHOJ_clean,,Zn, ,90,48,46,Zn,2.0,,,,,,,,,,,,,,962.0,,,,,14798.0,,,,,,,,,,,,
TOHMIO_clean,DISORDER,Eu,Eu,90,48,54,Eu,3.0,,,,,,,,,,,,,,6228.0,679.0,,,,,,,,,,,,,,,,
XOTSEG_clean,,Mn,Mn,90,48,50,Mn,2.0,,,,,,,,,,,,,,6228.0,,,,,,,,,,,,,,,,,
YIJCEB_clean,DISORDER,Ni,Ni,90,48,,Ni,2.0,,,,,,,,,,,,,,962.0,679.0,,,,14923.0,222.0,,,,,,,,,,,
QOJKAB_clean,,Zn, ,90,68,38,Zn,2.0,,,,,,,,,,,,,,962.0,,,,,,,,,,,,,,,,,
AVESOL_clean,,Zn,Zn,90,72,65,Zn,2.0,,,,,,,,,,,,,,962.0,6228.0,,,,313.0,,,,,,,,,,,,
AVETAY_clean,DISORDER,Zn,Zn,90,72,70,Zn,2.0,,,,,,,,,,,,,,962.0,6228.0,,,,313.0,,,,,,,,,,,,
AVETEC_clean,,Cd, ,90,72,58,Cd,2.0,,,,,,,,,,,,,,962.0,6228.0,,,,313.0,,,,,,,,,,,,
BUCWAZ_clean,,Cd,Cd,90,72,69,Cd,2.0,,,,,,,,,,,,,,962.0,31374.0,,,,,,,,,,,,,,,,
GALCAZ_clean,,Zn,Zn,90,72,43,Zn,2.0,,,,,,,,,,,,,,6228.0,702.0,,,,8471.0,,,,,,,,,,,,
LASWIN_clean,,Co,Co,90,72,47,Co,2.0,,,,,,,,,,,,,,6228.0,,,,,,,,,,,,,,,,,
OKIPOO_clean,,Co,Co,90,72,66,Co,2.0,,,,,,,,,,,,,,962.0,6228.0,,,,,,,,,,,,,,,,
OKIPUU_clean,,Cd, ,90,72,76,Cd,2.0,,,,,,,,,,,,,,962.0,6228.0,,,,,,,,,,,,,,,,
REYPES_clean,,Zn,Zn,90,72,32,Zn,2.0,,,,,,,,,,,,,,962.0,,,,,,,,,,,,,,,,,
VAXVEX_charged,,Cd, ,90,72,,Cd,2.0,,,,,,,,,,,,,,962.0,887.0,,,,,,,,,,,,,,,,
WUSLED_clean,,U,U,90,72,48.5,U,4.0,,,,,,,,,,,,,,962.0,6228.0,,,,,,,,,,,,,,,,
XOLGEM_clean,,"Li,Co", ,90,72,40,Li,1.0,,Co,2.0,,,,,,,,,,,962.0,6228.0,,,,222.0,8471.0,,,,,,,,,,,
OWUWUA_clean,,"Na,Fe,Zn","Na,Zn",90,96,23,Na,1.0,,Fe,3.0,,Zn,2.0,,,,,,,,962.0,6228.0,,,,,,,,,,,,,,,,
WOWGUK_clean,,Zn, ,90,96,,Zn,2.0,,,,,,,,,,,,,,174.0,,,,,1004.0,,,,,,,,,,,,
SERCEZ_clean,,Zn,Zn,95,16,50,Zn,2.0,,,,,,,,,,,,,,962.0,6228.0,,,,,,,,,,,,,,,,
IKUTIT_clean,,Dy,Dy,95,24,31,Dy,3.0,,,,,,,,,,,,,,6228.0,,,,,,,,,,,,,,,,,
IKUTOZ_clean,,Dy,Dy,95,24,45,Dy,3.0,,,,,,,,,,,,,,6228.0,,,,,,,,,,,,,,,,,
IKUTUF_clean,,Dy,Dy,95,24,29,Dy,3.0,,,,,,,,,,,,,,6228.0,,,,,,,,,,,,,,,,,
YOZQAG_charged,,Zn,Zn,95,24,,Zn,2.0,,,,,,,,,,,,,,962.0,6228.0,,,,,,,,,,,,,,,,
YOZQEK_clean,,Zn,Zn,95,24,,Zn,2.0,,,,,,,,,,,,,,6228.0,,,,,,,,,,,,,,,,,
ACAKUM_clean,,La,La,95,72,,La,3.0,,,,,,,,,,,,,,962.0,,,,,,,,,,,,,,,,,
ACALIB_clean,,Er,Er,95,72,,Er,3.0,,,,,,,,,,,,,,962.0,,,,,,,,,,,,,,,,,
AJAMEF_clean,,Co,Co,95,72,67,Co,2.0,,,,,,,,,,,,,,962.0,6342.0,31374.0,,,,,,,,,,,,,,,
HEDTER_clean,,Ni,Ni,95,72,52,Ni,2.0,,,,,,,,,,,,,,962.0,6228.0,6342.0,,,,,,,,,,,,,,,
MICDEJ_clean,,Mn,Mn,95,72,66,Mn,2.0,,,,,,,,,,,,,,962.0,6228.0,,,,,,,,,,,,,,,,
SARNOQ_clean,,Zn, ,95,72,,Zn,2.0,,,,,,,,,,,,,,31374.0,,,,,,,,,,,,,,,,,
ZIDVAL_clean,,Mn,Mn,95,72,,Mn,2.0,,,,,,,,,,,,,,962.0,6228.0,,,,,,,,,,,,,,,,
ZOFZUR_clean,,Mn,Mn,95,72,,Mn,2.0,,,,,,,,,,,,,,6228.0,,,,,944.0,,,,,,,,,,,,
BOWZUK_clean,,Zn,Zn,100,12,64,Zn,2.0,,,,,,,,,,,,,,962.0,6228.0,887.0,,,,,,,,,,,,,,,
ANUGIA_clean,,Cu,Cu,100,18,82,Cu,2.0,,,,,,,,,,,,,,962.0,31275.0,6228.0,,,313.0,,,,,,,,,,,,
ANUGOG_clean,,Cu,Cu,100,18,55,Cu,2.0,,,,,,,,,,,,,,962.0,31275.0,13387.0,,,,,,,,,,,,,,,
LENKIA_clean,,Cu,Cu,100,18,,Cu,2.0,,,,,,,,,,,,,,962.0,6228.0,,,,,,,,,,,,,,,,
VALVAI_clean,,Yb,Yb,100,20,,Yb,3.0,,,,,,,,,,,,,,962.0,6228.0,,,,,,,,,,,,,,,,
COJGEO_clean,,"Cu,Zn","Cu,Zn",100,24,,Cu,2.0,,Zn,2.0,,,,,,,,,,,962.0,6228.0,,,,,,,,,,,,,,,,
DUPJAB_clean,,Cd,Cd,100,24,,Cd,2.0,,,,,,,,,,,,,,962.0,6228.0,,,,,,,,,,,,,,,,
EKEKIQ_clean,DISORDER,Zn, ,100,24,,Zn,2.0,,,,,,,,,,,,,,962.0,6228.0,,,,,,,,,,,,,,,,
EKEKOW_clean,DISORDER,Zn,Zn,100,24,,Zn,2.0,,,,,,,,,,,,,,962.0,6228.0,702.0,,,,,,,,,,,,,,,
EXOTUH_SL,,Cd, ,100,24,,Cd,2.0,,,,,,,,,,,,,,6228.0,,,,,,,,,,,,,,,,,
GUSJOU_clean,,"Mn,Ge",Mn,100,24,43,Mn,2.0,,Ge,-1.0,,,,,,,,,,,6228.0,887.0,,,,,,,,,,,,,,,,
QAMHAQ_clean,DISORDER,Zn, ,100,24,,Zn,2.0,,,,,,,,,,,,,,962.0,6228.0,,,,,,,,,,,,,,,,
TILHAZ_clean,,Co,Co,100,24,50,Co,2.0,,,,,,,,,,,,,,6228.0,702.0,,,,,,,,,,,,,,,,
WOBHOM_clean,,Zn,Zn,100,24,,Zn,2.0,,,,,,,,,,,,,,6228.0,702.0,,,,,,,,,,,,,,,,
YODRAM_clean,,Co,Co,100,24,88,Co,2.0,,,,,,,,,,,,,,6228.0,702.0,,,,,,,,,,,,,,,,
GOBSUM_clean,,Co,Co,100,36,,Co,2.0,,,,,,,,,,,,,,6228.0,6342.0,,,,,,,,,,,,,,,,
AJAKON_clean,,Cd,Cd,100,40,67.8,Cd,2.0,,,,,,,,,,,,,,962.0,702.0,31374.0,,,28118.0,,,,,,,,,,,,
DAMZEZ_clean,,Cd, ,100,48,65,Cd,2.0,,,,,,,,,,,,,,6228.0,,,,,944.0,,,,,,,,,,,,
EXEMUR_clean,,Cd, ,100,48,60,Cd,2.0,,,,,,,,,,,,,,962.0,31275.0,6228.0,,,,,,,,,,,,,,,
GETXAG_clean,,Co,Co,100,48,63,Co,2.0,,,,,,,,,,,,,,962.0,,,,,14798.0,,,,,,,,,,,,
HIHGAI_clean,,"Eu,Si",Eu,100,48,34,Eu,3.0,,Si,-1.0,,,,,,,,,,,6228.0,,,,,313.0,,,,,,,,,,,,
IWAHUK_clean,DISORDER,Zn,Zn,100,48,64,Zn,2.0,,,,,,,,,,,,,,6228.0,,,,,,,,,,,,,,,,,
LAZJIH_clean,,Zn, ,100,48,78,Zn,2.0,,,,,,,,,,,,,,962.0,6228.0,,,,,,,,,,,,,,,,
PASNAA01_clean,,Co,Co,100,48,,Co,2.0,,,,,,,,,,,,,,962.0,,,,,14798.0,,,,,,,,,,,,
PENYOX_clean,DISORDER,V,V,100,48,75,V,3.0,,,,,,,,,,,,,,962.0,,,,,,,,,,,,,,,,,
PEQTUB_clean,DISORDER,Bi,Bi,100,48,12,Bi,3.0,,,,,,,,,,,,,,962.0,,,,,8471.0,,,,,,,,,,,,
PUWCIT_clean,DISORDER,Zn,Zn,100,48,57,Zn,2.0,,,,,,,,,,,,,,962.0,6228.0,702.0,,,,,,,,,,,,,,,
PUZTOV_clean,,"Ca,Cd",Cd,100,48,,Ca,2.0,,Cd,2.0,,,,,,,,,,,962.0,6228.0,,,,,,,,,,,,,,,,
QUFKIN_clean,,Co,Co,100,48,25,Co,2.0,,,,,,,,,,,,,,962.0,,,,,,,,,,,,,,,,,
SODQOT_clean,,Cu,Cu,100,48,,Cu,2.0,,,,,,,,,,,,,,31374.0,,,,,944.0,,,,,,,,,,,,
UWOWAF_clean,,Mn,Mn,100,48,60,Mn,2.0,,,,,,,,,,,,,,702.0,6228.0,,,,,,,,,,,,,,,,
VOLPET_clean,,Zn,Zn,100,48,15,Zn,2.0,,,,,,,,,,,,,,6228.0,6342.0,,,,,,,,,,,,,,,,
XOPLUL_clean,,Cd, ,100,48,,Cd,2.0,,,,,,,,,,,,,,962.0,6228.0,,,,,,,,,,,,,,,,
XUDVAV_clean,DISORDER,Co,Co,100,48,48,Co,2.0,,,,,,,,,,,,,,962.0,,,,,,,,,,,,,,,,,
DUJRAD_clean,,"Cu,Ba","Cu,Ba",100,60,,Cu,2.0,,Ba,2.0,,,,,,,,,,,6228.0,,,,,,,,,,,,,,,,,
HIFGIO_SL,,Zn, ,100,60,∼56,Zn,2.0,,,,,,,,,,,,,,6228.0,702.0,,,,14798.0,,,,,,,,,,,,
HUTTIA_clean,,Zn,Zn,100,60,,Zn,2.0,,,,,,,,,,,,,,6228.0,,,,,,,,,,,,,,,,,
ORUKOD_clean,,Ba,Ba,100,60,40,Ba,2.0,,,,,,,,,,,,,,962.0,6228.0,702.0,,,313.0,,,,,,,,,,,,
AVESUR_clean,,Cd,Cd,100,72,69,Cd,2.0,,,,,,,,,,,,,,962.0,6228.0,,,,313.0,,,,,,,,,,,,
BAFCAP_clean,,Zn,Zn,100,72,36,Zn,2.0,,,,,,,,,,,,,,962.0,6228.0,,,,,,,,,,,,,,,,
BURQIQ_clean,,"Cd,Na","Cd,Na",100,72,60,Cd,2.0,,Na,1.0,,,,,,,,,,,6228.0,,,,,14798.0,,,,,,,,,,,,
CUKXAJ_clean,,Cd, ,100,72,,Cd,2.0,,,,,,,,,,,,,,962.0,6228.0,,,,313.0,,,,,,,,,,,,
CUKXIR_clean,,Mn,Mn,100,72,,Mn,2.0,,,,,,,,,,,,,,962.0,6228.0,,,,313.0,,,,,,,,,,,,
ELOZIQ_clean,DISORDER,Cd,Cd,100,72,65,Cd,2.0,,,,,,,,,,,,,,31374.0,887.0,,,,,,,,,,,,,,,,
GAJVEU_charged,,Zn, ,100,72,,Zn,2.0,,,,,,,,,,,,,,6228.0,,,,,8471.0,,,,,,,,,,,,
GAJVIY_charged,,Zn,Zn,100,72,,Zn,2.0,,,,,,,,,,,,,,6228.0,,,,,,,,,,,,,,,,,
HIHGEM_manual,,"Si,Er",Er,100,72,23,Si,-1.0,,Er,3.0,,,,,,,,,,,6228.0,,,,,,,,,,,,,,,,,
HOZFEJ_clean,,Li, ,100,72,,Li,1.0,,,,,,,,,,,,,,31275.0,887.0,,,,,,,,,,,,,,,,
HUNFIH_clean,,"Ni,V","Ni,V",100,72,65,Ni,2.0,,V,2.0,,,,,,,,,,,962.0,,,,,944.0,,,,,,,,,,,,
HUNFON_clean,,"Zn,V","Zn,V",100,72,55,Zn,2.0,,V,2.0,,,,,,,,,,,962.0,,,,,,,,,,,,,,,,,
HUVNAP_clean,DISORDER,"Ba,Fe","Ba,Fe",100,72,31,Ba,2.0,,Fe,3.0,,,,,,,,,,,962.0,6228.0,702.0,,,,,,,,,,,,,,,
KITCAT_clean,,"Ag,K","Ag,K",100,72,40,Ag,1.0,,K,1.0,,,,,,,,,,,8028.0,,,,,,,,,,,,,,,,,
LAHTUM_clean,,Cd,Cd,100,72,∼45,Cd,2.0,,,,,,,,,,,,,,6228.0,702.0,,,,,,,,,,,,,,,,
LAHVAU_clean,,Cd,Cd,100,72,∼40,Cd,2.0,,,,,,,,,,,,,,6228.0,702.0,,,,,,,,,,,,,,,,
LOXBEH_clean,,Cd,Cd,100,72,42,Cd,2.0,,,,,,,,,,,,,,962.0,6228.0,,,,,,,,,,,,,,,,
NAYZUK_SL,,In, ,100,72,75,In,3.0,,,,,,,,,,,,,,962.0,6342.0,,,,14798.0,,,,,,,,,,,,
OHIHET_clean,,Zn, ,100,72,44,Zn,2.0,,,,,,,,,,,,,,962.0,,,,,14798.0,,,,,,,,,,,,
OQUCOU_clean,,Cd,Cd,100,72,35,Cd,2.0,,,,,,,,,,,,,,962.0,,,,,,,,,,,,,,,,,
OWUWOU_clean,,"Cd,Fe",Cd,100,72,28,Cd,2.0,,Fe,3.0,,,,,,,,,,,962.0,6228.0,,,,,,,,,,,,,,,,
QAGQEW_clean,,Cd,Cd,100,72,76,Cd,2.0,,,,,,,,,,,,,,31374.0,,,,,28118.0,,,,,,,,,,,,
QIVZEC_clean,,Zn, ,100,72,,Zn,2.0,,,,,,,,,,,,,,962.0,,,,,14798.0,,,,,,,,,,,,
SAMVIO_clean,DISORDER,Mn, ,100,72,,Mn,2.0,,,,,,,,,,,,,,31374.0,887.0,,,,176.0,,,,,,,,,,,,
SOBZEQ_clean,,"Ca,Cd",Ca,100,72,45,Ca,2.0,,Cd,2.0,,,,,,,,,,,962.0,31374.0,,,,,,,,,,,,,,,,
VAGBEN_clean,,"Cu,Gd",Gd,100,72,,Cu,1.0,,Gd,3.0,,,,,,,,,,,6228.0,702.0,,,,,,,,,,,,,,,,
VAGBOX_clean,,"Cu,Gd","Cu,Gd",100,72,,Cu,1.0,,Gd,3.0,,,,,,,,,,,962.0,702.0,,,,,,,,,,,,,,,,
WOPGOZ_clean,DISORDER,Co,Co,100,72,35.2,Co,2.0,,,,,,,,,,,,,,962.0,6228.0,,,,,,,,,,,,,,,,
XEYMAR_clean,,"Cu,Mn","Cu,Mn",100,72,15,Cu,1.0,,Mn,2.0,,,,,,,,,,,6228.0,702.0,,,,,,,,,,,,,,,,
XICDUI_charged,,Cu, ,100,72,40,Cu,1.0,,,,,,,,,,,,,,241.0,6212.0,,,,,,,,,,,,,,,,
XUGSID_clean,,Co,Co,100,72,,Co,2.0,,,,,,,,,,,,,,962.0,6228.0,,,,8471.0,,,,,,,,,,,,
XULVAD_clean,,"Gd,Mn",Mn,100,72,56.8,Gd,3.0,,Mn,2.0,,,,,,,,,,,962.0,,,,,14798.0,,,,,,,,,,,,
VOXQOQ_clean,,Zn,Zn,100,80,,Zn,2.0,,,,,,,,,,,,,,6228.0,702.0,,,,,,,,,,,,,,,,
CABDER_clean,,Cd, ,100,96,55,Cd,2.0,,,,,,,,,,,,,,962.0,,,,,14798.0,,,,,,,,,,,,
EGABAR_clean,DISORDER,Cd, ,100,96,∼50,Cd,2.0,,,,,,,,,,,,,,962.0,,,,,,,,,,,,,,,,,
VAGBUD_clean,,"Cu,Gd","Cu,Gd",100,96,,Cu,1.0,,Gd,3.0,,,,,,,,,,,962.0,31275.0,,,,,,,,,,,,,,,,
IBUBAL_clean,,Cd,Cd,100,120,45,Cd,2.0,,,,,,,,,,,,,,962.0,6228.0,,,,,,,,,,,,,,,,
KAKBUW_clean,,Ca,Ca,100,120,70,Ca,2.0,,,,,,,,,,,,,,962.0,6228.0,,,,,,,,,,,,,,,,
KAKCAD_clean,,Sr,Sr,100,120,75,Sr,2.0,,,,,,,,,,,,,,962.0,6228.0,,,,,,,,,,,,,,,,
KAKCEH_clean,,Ba,Ba,100,120,90,Ba,2.0,,,,,,,,,,,,,,6228.0,,,,,,,,,,,,,,,,,
PARSAF_clean,DISORDER,"Ca,In","Ca,In",100,120,75,Ca,2.0,,In,3.0,,,,,,,,,,,6228.0,,,,,,,,,,,,,,,,,
PARSEJ_clean,DISORDER,"Sr,In","Sr,In",100,120,82,Sr,2.0,,In,3.0,,,,,,,,,,,6228.0,,,,,,,,,,,,,,,,,
TAGTIH_clean,,Mg,Mg,100,120,,Mg,2.0,,,,,,,,,,,,,,31374.0,,,,,,,,,,,,,,,,,
UMIGAA_clean,,"Zn,Co","Zn,Co",100,120,50,Zn,2.0,,Co,2.0,,,,,,,,,,,31374.0,,,,,28118.0,,,,,,,,,,,,
UYAMOY_clean,DISORDER,Cd,Cd,100,120,37,Cd,2.0,,,,,,,,,,,,,,6228.0,,,,,,,,,,,,,,,,,
XASNUD_clean,,Zn,Zn,100,120,65,Zn,2.0,,,,,,,,,,,,,,31374.0,,,,,28118.0,,,,,,,,,,,,
XASPEP_clean,,Zn,Zn,100,120,,Zn,2.0,,,,,,,,,,,,,,6228.0,,,,,28118.0,,,,,,,,,,,,
IBUBIT_clean,,Zn,Zn,100,144,53,Zn,2.0,,,,,,,,,,,,,,962.0,6228.0,,,,,,,,,,,,,,,,
SAMVEK_clean,,Mn, ,100,144,,Mn,2.0,,,,,,,,,,,,,,31374.0,887.0,,,,176.0,,,,,,,,,,,,
UYAMIS_clean,DISORDER,Cd,Cd,100,144,45,Cd,2.0,,,,,,,,,,,,,,31275.0,6228.0,,,,,,,,,,,,,,,,
ZEZPAX01_clean,,Dy,Dy,100,144,,Dy,3.0,,,,,,,,,,,,,,6228.0,,,,,,,,,,,,,,,,,
BINSAU_clean,,Mn,Mn,100,168,23,Mn,2.0,,,,,,,,,,,,,,6228.0,,,,,,,,,,,,,,,,,
ORUKET_clean,,Mg,Mg,100,192,,Mg,2.0,,,,,,,,,,,,,,962.0,702.0,31374.0,,,313.0,,,,,,,,,,,,
VEHROR_charged,,La, ,102,48,60,La,3.0,,,,,,,,,,,,,,962.0,,,,,944.0,,,,,,,,,,,,
VEGMIE01_charged,,Co,Co,102,72,,Co,2.0,,,,,,,,,,,,,,12051.0,,,,,,,,,,,,,,,,,
MUNDEG_clean,,Cu,Cu,105,12,76,Cu,1.0,,,,,,,,,,,,,,31275.0,6228.0,,,,944.0,,,,,,,,,,,,
QUDGED_clean,,Zn,Zn,105,18,,Zn,2.0,,,,,,,,,,,,,,6228.0,,,,,,,,,,,,,,,,,
ADASUV_clean,,Co,Co,105,23,,Co,2.0,,,,,,,,,,,,,,6228.0,13387.0,,,,,,,,,,,,,,,,
CUTBIE_clean,,La,La,105,24,67,La,3.0,,,,,,,,,,,,,,6228.0,,,,,944.0,,,,,,,,,,,,
EXOFIH_clean,,In, ,105,36,30,In,3.0,,,,,,,,,,,,,,702.0,31374.0,,,,944.0,,,,,,,,,,,,
YIJYUN_clean,,Zn,Zn,105,60,36.3,Zn,2.0,,,,,,,,,,,,,,962.0,,,,,,,,,,,,,,,,,
ALIXOJ_clean,,Ni,Ni,105,72,69,Ni,2.0,,,,,,,,,,,,,,962.0,6228.0,,,,,,,,,,,,,,,,
LAQZOV_clean,,Ce,Ce,105,72,,Ce,3.0,,,,,,,,,,,,,,6228.0,,,,,944.0,,,,,,,,,,,,
LAZHUR_clean,,Co,Co,105,72,64,Co,2.0,,,,,,,,,,,,,,962.0,6228.0,,,,,,,,,,,,,,,,
NUCPEI_clean,,Zn,Zn,105,72,,Zn,2.0,,,,,,,,,,,,,,962.0,6228.0,,,,,,,,,,,,,,,,
NUCPIM_clean,DISORDER,Zn,Zn,105,72,,Zn,2.0,,,,,,,,,,,,,,962.0,31374.0,,,,,,,,,,,,,,,,
UWALEL_clean,,Cu,Cu,105,72,,Cu,2.0,,,,,,,,,,,,,,6228.0,,,,,944.0,,,,,,,,,,,,
XORHET_clean,,Co,Co,105,72,69,Co,2.0,,,,,,,,,,,,,,962.0,,,,,,,,,,,,,,,,,
CORZIU_clean,,In,In,105,96,61,In,1.0,,,,,,,,,,,,,,6228.0,12051.0,,,,284.0,,,,,,,,,,,,
VEHRIL_clean,,Sm,Sm,107,48,30,Sm,3.0,,,,,,,,,,,,,,962.0,,,,,944.0,,,,,,,,,,,,
FORXAM_clean,DISORDER,Zn,Zn,110,14,,Zn,2.0,,,,,,,,,,,,,,6228.0,,,,,,,,,,,,,,,,,
GIQZIQ_clean,,Mg,Mg,110,24,73.5,Mg,2.0,,,,,,,,,,,,,,6228.0,887.0,,,,,,,,,,,,,,,,
LEVNOQ_clean,,Mg,Mg,110,24,64.2,Mg,2.0,,,,,,,,,,,,,,6228.0,,,,,,,,,,,,,,,,,
OMAMEU_clean,,Zn,Zn,110,26,,Zn,2.0,,,,,,,,,,,,,,962.0,,,,,1004.0,,,,,,,,,,,,
FORXIU_clean,DISORDER,Zn,Zn,110,32,,Zn,2.0,,,,,,,,,,,,,,6228.0,,,,,,,,,,,,,,,,,
GOBTAT_clean,DISORDER,Co, ,110,36,,Co,2.0,,,,,,,,,,,,,,6228.0,,,,,,,,,,,,,,,,,
AKEDIF_clean,,Zn, ,110,48,72,Zn,2.0,,,,,,,,,,,,,,12051.0,,,,,14798.0,,,,,,,,,,,,
KUHNIM_clean,,Zn,Zn,110,48,57,Zn,2.0,,,,,,,,,,,,,,962.0,,,,,,,,,,,,,,,,,
UYOFIY_clean,,Tb,Tb,110,48,62,Tb,3.0,,,,,,,,,,,,,,962.0,702.0,,,,8471.0,,,,,,,,,,,,
ZOFZIF_clean,,Mn,Mn,110,48,,Mn,2.0,,,,,,,,,,,,,,6228.0,,,,,176.0,,,,,,,,,,,,
ZOFZOL_clean,,Co,Co,110,48,,Co,2.0,,,,,,,,,,,,,,12051.0,,,,,176.0,,,,,,,,,,,,
EREGOY_clean,,Cd,Cd,110,72,82,Cd,2.0,,,,,,,,,,,,,,31374.0,,,,,,,,,,,,,,,,,
ETEMIB_clean,,Co,Co,110,72,,Co,2.0,,,,,,,,,,,,,,962.0,6228.0,,,,14798.0,,,,,,,,,,,,
PAFMUH_clean,,Cd,Cd,110,72,47,Cd,2.0,,,,,,,,,,,,,,962.0,887.0,,,,14798.0,,,,,,,,,,,,
PORLAL_clean,,Gd,Gd,110,72,70,Gd,3.0,,,,,,,,,,,,,,962.0,6228.0,,,,,,,,,,,,,,,,
QUNWAZ_clean,,Zn,Zn,110,72,58,Zn,2.0,,,,,,,,,,,,,,6228.0,,,,,,,,,,,,,,,,,
TOHYUM_clean,,Zn,Zn,110,72,54,Zn,2.0,,,,,,,,,,,,,,31374.0,,,,,944.0,,,,,,,,,,,,
VIVLAP_clean,,Tb,Tb,110,72,65,Tb,3.0,,,,,,,,,,,,,,962.0,6228.0,,,,944.0,,,,,,,,,,,,
VOGTIV_clean_h,,Mg,Mg,110,72,,Mg,2.0,,,,,,,,,,,,,,8028.0,,,,,,,,,,,,,,,,,
WIJXAQ_clean,DISORDER,Zn,Zn,110,72,60,Zn,2.0,,,,,,,,,,,,,,31374.0,,,,,,,,,,,,,,,,,
WIRKOZ_clean,,Zn,Zn,110,72,,Zn,2.0,,,,,,,,,,,,,,6228.0,,,,,,,,,,,,,,,,,
WIRMOB_clean,,Zn,Zn,110,72,,Zn,2.0,,,,,,,,,,,,,,6228.0,,,,,,,,,,,,,,,,,
XUKNIC_clean,,Zn,Zn,110,80,,Zn,2.0,,,,,,,,,,,,,,962.0,,,,,944.0,,,,,,,,,,,,
KEVVIS_clean,,Co,Co,110,96,,Co,2.0,,,,,,,,,,,,,,962.0,6228.0,702.0,,,,,,,,,,,,,,,
REDYEG_clean,,Zn, ,110,96,45,Zn,2.0,,,,,,,,,,,,,,887.0,,,,,,,,,,,,,,,,,
ADASIJ_clean,,Cu,Cu,115,23,,Cu,2.0,,,,,,,,,,,,,,962.0,6228.0,,,,,,,,,,,,,,,,
DUNYOC_clean,DISORDER,Zn,Zn,115,72,50,Zn,2.0,,,,,,,,,,,,,,6228.0,,,,,,,,,,,,,,,,,
ZUQMAB_clean,,Co, ,115,96,69,Co,2.0,,,,,,,,,,,,,,6228.0,,,,,,,,,,,,,,,,,
BUXZAX_clean,,"Fe,Hf","Fe,Hf",120,12,49,Fe,3.0,,Hf,4.0,,,,,,,,,,,6228.0,12051.0,180.0,,,243.0,,,,,,,,,,,,
LUYSOP_clean,,Co, ,120,12,,Co,2.0,,,,,,,,,,,,,,6228.0,,,,,176.0,313.0,,,,,,,,,,,
SONTIZ_clean,,Tb,Tb,120,20,,Tb,3.0,,,,,,,,,,,,,,6228.0,,,,,,,,,,,,,,,,,
SONTOF_clean,,Dy,Dy,120,20,,Dy,3.0,,,,,,,,,,,,,,6228.0,,,,,,,,,,,,,,,,,
WAGQAY_clean,DISORDER,Ni,Ni,120,20,54,Ni,2.0,,,,,,,,,,,,,,6228.0,12051.0,,,,,,,,,,,,,,,,
XARPAK_clean,,Cu,Cu,120,20,43.0,Cu,2.0,,,,,,,,,,,,,,13387.0,13387.0,,,,,,,,,,,,,,,,
XIFHIF_clean,,Tb,Tb,120,21,49,Tb,3.0,,,,,,,,,,,,,,6228.0,,,,,,,,,,,,,,,,,
COXQUB_clean,,Cd,Cd,120,24,57,Cd,2.0,,,,,,,,,,,,,,962.0,,,,,,,,,,,,,,,,,
FECYOD_clean,DISORDER,Zn,Zn,120,24,,Zn,2.0,,,,,,,,,,,,,,6228.0,,,,,,,,,,,,,,,,,
HUSJUC_clean,,La, ,120,24,60,La,3.0,,,,,,,,,,,,,,6228.0,,,,,313.0,,,,,,,,,,,,
IMIDZB10_clean,,Zn, ,120,24,,Zn,2.0,,,,,,,,,,,,,,6228.0,,,,,944.0,,,,,,,,,,,,
KUSQUM_clean,DISORDER,"Cd,Cu","Cd,Cu",120,24,∼57,Cd,2.0,,Cu,2.0,,,,,,,,,,,6228.0,,,,,,,,,,,,,,,,,
PODXEN_clean,,Zn,Zn,120,24,64,Zn,2.0,,,,,,,,,,,,,,679.0,962.0,6228.0,887.0,,8471.0,,,,,,,,,,,,
QEVKOS_clean,,"W,Cu", ,120,24,25,W,6.0,,Cu,1.0,,,,,,,,,,,6342.0,,,,,,,,,,,,,,,,,
REYCEF_clean,,Zn,Zn,120,24,69,Zn,2.0,,,,,,,,,,,,,,962.0,6342.0,,,,313.0,,,,,,,,,,,,
TIRRIW_clean,,Co, ,120,24,,Co,2.0,,,,,,,,,,,,,,6228.0,,,,,,,,,,,,,,,,,
TUBJAD_clean,,Cu,Cu,120,24,55,Cu,2.0,,,,,,,,,,,,,,962.0,,,,,14798.0,,,,,,,,,,,,
XUKHUI_clean,,Zn,Zn,120,24,78,Zn,2.0,,,,,,,,,,,,,,962.0,,,,,,,,,,,,,,,,,
ZOZPUB_clean,,Co,Co,120,36,,Co,2.0,,,,,,,,,,,,,,962.0,6228.0,,,,,,,,,,,,,,,,
HUVHOX_clean,,Zn,Zn,120,40,43,Zn,2.0,,,,,,,,,,,,,,962.0,,,,,,,,,,,,,,,,,
WEZCIO_clean,,"La,Co",Co,120,45,,La,3.0,,Co,2.0,,,,,,,,,,,962.0,,,,,,,,,,,,,,,,,
BEDYEQ_clean,,"Zr,Fe","Zr,Fe",120,48,46,Zr,4.0,,Fe,3.0,,,,,,,,,,,31374.0,,,,,243.0,,,,,,,,,,,,
CIFMIP_clean,,Co,Co,120,48,,Co,2.0,,,,,,,,,,,,,,6228.0,,,,,,,,,,,,,,,,,
EHODOV_SL,,In, ,120,48,75,In,3.0,,,,,,,,,,,,,,6228.0,,,,,,,,,,,,,,,,,
HISGAT_clean,,K,K,120,48,41.26,K,1.0,,,,,,,,,,,,,,962.0,6228.0,702.0,,,,,,,,,,,,,,,
HOXRUJ_clean,DISORDER,"Eu,K",K,120,48,56,Eu,3.0,,K,1.0,,,,,,,,,,,962.0,,,,,313.0,,,,,,,,,,,,
ILIMOH_clean,,Ni, ,120,48,,Ni,2.0,,,,,,,,,,,,,,962.0,6228.0,,,,,,,,,,,,,,,,
ILIMUN_clean,,Ni, ,120,48,,Ni,2.0,,,,,,,,,,,,,,6342.0,887.0,,,,,,,,,,,,,,,,
KETHEY02_clean,,Cd,Cd,120,48,75,Cd,2.0,,,,,,,,,,,,,,6228.0,,,,,,,,,,,,,,,,,
KOLWEO_clean,,Ni, ,120,48,,Ni,2.0,,,,,,,,,,,,,,12051.0,,,,,,,,,,,,,,,,,
OJIDAN_clean,,Sc,Sc,120,48,71,Sc,3.0,,,,,,,,,,,,,,962.0,6228.0,8028.0,6344.0,,944.0,,,,,,,,,,,,
OLEKUM_manual,,Zn,Zn,120,48,,Zn,2.0,,,,,,,,,,,,,,6228.0,,,,,,,,,,,,,,,,,
SARMOO_clean,,Eu,Eu,120,48,47,Eu,3.0,,,,,,,,,,,,,,962.0,,,,,,,,,,,,,,,,,
SOJTOC_clean,,"Zn,K","Zn,K",120,48,∼49,Zn,2.0,,K,1.0,,,,,,,,,,,962.0,702.0,,,,,,,,,,,,,,,,
TIXVON_clean,,Mg,Mg,120,48,63,Mg,2.0,,,,,,,,,,,,,,31374.0,962.0,,,,14798.0,,,,,,,,,,,,
VAMQIJ_clean,DISORDER,V, ,120,48,,V,5.0,,,,,,,,,,,,,,962.0,,,,,1004.0,,,,,,,,,,,,
WIJXEU_clean,,Zn,Zn,120,48,20,Zn,2.0,,,,,,,,,,,,,,6228.0,,,,,,,,,,,,,,,,,
WOPHEQ_clean,,Co, ,120,48,60.0,Co,2.0,,,,,,,,,,,,,,962.0,6228.0,,,,944.0,,,,,,,,,,,,
XOTSIK_clean,,Cd,Cd,120,48,40,Cd,2.0,,,,,,,,,,,,,,6228.0,,,,,,,,,,,,,,,,,
YOYYUI_clean,DISORDER,Zn,Zn,120,48,28,Zn,2.0,,,,,,,,,,,,,,962.0,31374.0,,,,,,,,,,,,,,,,
GUJTOV_clean,,"Mo,Cu","Mo,Cu",120,66,30,Mo,6.0,,Cu,2.0,,,,,,,,,,,962.0,,,,,,,,,,,,,,,,,
ATIBOU02_clean,,Mn, ,120,72,73,Mn,2.0,,,,,,,,,,,,,,6228.0,,,,,,,,,,,,,,,,,
COPXOV_clean,,Co, ,120,72,,Co,2.0,,,,,,,,,,,,,,962.0,,,,,14798.0,,,,,,,,,,,,
DADXUE_clean,DISORDER,Cd,Cd,120,72,84,Cd,2.0,,,,,,,,,,,,,,31374.0,887.0,,,,,,,,,,,,,,,,
EYULOA_clean,,Co, ,120,72,61,Co,2.0,,,,,,,,,,,,,,6228.0,,,,,,,,,,,,,,,,,
FIHRIZ_clean,,Ni, ,120,72,80,Ni,2.0,,,,,,,,,,,,,,31374.0,887.0,,,,,,,,,,,,,,,,
FURFIJ_clean,,Cd,Cd,120,72,43,Cd,2.0,,,,,,,,,,,,,,31374.0,,,,,,,,,,,,,,,,,
FURFOP_clean,,Zn, ,120,72,54,Zn,2.0,,,,,,,,,,,,,,31374.0,,,,,,,,,,,,,,,,,
GERWOR_charged,,"Cd,Si", ,120,72,29,Cd,2.0,,Si,-1.0,,,,,,,,,,,6228.0,,,,,313.0,,,,,,,,,,,,
GEVYEN_clean,,Zn, ,120,72,,Zn,2.0,,,,,,,,,,,,,,962.0,,,,,,,,,,,,,,,,,
GEZRAG_clean,,Co,Co,120,72,60,Co,2.0,,,,,,,,,,,,,,887.0,,,,,,,,,,,,,,,,,
HAPGIR_clean,,Mn,Mn,120,72,28,Mn,2.0,,,,,,,,,,,,,,6342.0,6228.0,,,,,,,,,,,,,,,,
HAWGIX_charged,,Cd, ,120,72,38,Cd,2.0,,,,,,,,,,,,,,962.0,887.0,,,,,,,,,,,,,,,,
HOXSUK_clean,,Ni,Ni,120,72,47,Ni,2.0,,,,,,,,,,,,,,6228.0,,,,,,,,,,,,,,,,,
IYOQIY_clean,,Cd,Cd,120,72,55,Cd,2.0,,,,,,,,,,,,,,962.0,6228.0,702.0,,,944.0,14798.0,,,,,,,,,,,
IZIGUV_clean,,In,In,120,72,∼75,In,3.0,,,,,,,,,,,,,,962.0,6228.0,,,,284.0,,,,,,,,,,,,
KUKPOX_clean,,Cu,Cu,120,72,,Cu,2.0,,,,,,,,,,,,,,962.0,31275.0,6228.0,,,,,,,,,,,,,,,
KUKPUD_clean,DISORDER,Cu,Cu,120,72,,Cu,2.0,,,,,,,,,,,,,,962.0,6342.0,,,,,,,,,,,,,,,,
LALFEL_clean,,Cd,Cd,120,72,,Cd,2.0,,,,,,,,,,,,,,962.0,,,,,,,,,,,,,,,,,
LAWHUP_clean,,Cd, ,120,72,80,Cd,2.0,,,,,,,,,,,,,,962.0,6228.0,702.0,,,,,,,,,,,,,,,
MEJQEZ_clean,,Zn, ,120,72,60,Zn,2.0,,,,,,,,,,,,,,962.0,,,,,,,,,,,,,,,,,
MEJQID_clean,,Zn, ,120,72,70,Zn,2.0,,,,,,,,,,,,,,31374.0,887.0,,,,,,,,,,,,,,,,
MEJQOJ_clean,,Zn, ,120,72,75,Zn,2.0,,,,,,,,,,,,,,887.0,13387.0,,,,,,,,,,,,,,,,
NAWKII_clean,,Mg,Mg,120,72,,Mg,2.0,,,,,,,,,,,,,,962.0,6228.0,,,,,,,,,,,,,,,,
NOBVOR_clean,,Co, ,120,72,35,Co,2.0,,,,,,,,,,,,,,962.0,,,,,,,,,,,,,,,,,
NOHQEI_clean,DISORDER,In, ,120,72,86,In,3.0,,,,,,,,,,,,,,12051.0,,,,,,,,,,,,,,,,,
NOQLOV01_charged,,In, ,120,72,56,In,3.0,,,,,,,,,,,,,,962.0,,,,,313.0,971.0,3301.0,,,,,,,,,,
NORJEL_clean,,Cd,Cd,120,72,49,Cd,2.0,,,,,,,,,,,,,,962.0,6228.0,,,,,,,,,,,,,,,,
OKIZIT_clean,DISORDER,Co, ,120,72,65,Co,2.0,,,,,,,,,,,,,,31374.0,,,,,28118.0,,,,,,,,,,,,
OYEBIE_clean,,Zn, ,120,72,52.23,Zn,2.0,,,,,,,,,,,,,,962.0,,,,,,,,,,,,,,,,,
PIBGAK_clean,,Eu,Eu,120,72,56,Eu,3.0,,,,,,,,,,,,,,962.0,6228.0,702.0,,,,,,,,,,,,,,,
PUZLAZ_clean,,In, ,120,72,,In,3.0,,,,,,,,,,,,,,6228.0,,,,,,,,,,,,,,,,,
QASTUC_clean,,Mn, ,120,72,23,Mn,2.0,,,,,,,,,,,,,,6228.0,,,,,,,,,,,,,,,,,
QIRWAR_clean,,Cu,Cu,120,72,,Cu,2.0,,,,,,,,,,,,,,962.0,,,,,,,,,,,,,,,,,
REYCOP_clean,,Zn,Zn,120,72,65,Zn,2.0,,,,,,,,,,,,,,962.0,6342.0,,,,,,,,,,,,,,,,
RUVBOB_clean,,Cd, ,120,72,,Cd,2.0,,,,,,,,,,,,,,6228.0,887.0,,,,,,,,,,,,,,,,
SARMEE_clean,,Eu,Eu,120,72,49,Eu,3.0,,,,,,,,,,,,,,962.0,,,,,,,,,,,,,,,,,
TEJBAN_clean,,Eu, ,120,72,47,Eu,3.0,,,,,,,,,,,,,,962.0,,,,,,,,,,,,,,,,,
TEJLOL_clean,,Cd,Cd,120,72,60,Cd,2.0,,,,,,,,,,,,,,6228.0,,,,,,,,,,,,,,,,,
TETZEZ_clean,,Zn,Zn,120,72,58,Zn,2.0,,,,,,,,,,,,,,6228.0,,,,,,,,,,,,,,,,,
TETZID_clean,,Cd, ,120,72,45,Cd,2.0,,,,,,,,,,,,,,962.0,,,,,,,,,,,,,,,,,
UQEGEE_clean,DISORDER,"Mo,V,Co","Mo,V,Co",120,72,,Mo,6.0,,V,2.0,,Co,2.0,,,,,,,,962.0,,,,,313.0,,,,,,,,,,,,
UQEGII_clean,,"Mo,Ni,V","Mo,Ni,V",120,72,,Mo,2.0,,Ni,2.0,,V,4.0,,,,,,,,962.0,,,,,313.0,,,,,,,,,,,,
VAGTAA_clean,,Mg,Mg,120,72,,Mg,2.0,,,,,,,,,,,,,,6228.0,,,,,8471.0,,,,,,,,,,,,
VAQSEO_clean,,Cd,Cd,120,72,42,Cd,2.0,,,,,,,,,,,,,,962.0,6228.0,,,,14798.0,,,,,,,,,,,,
VIPXUO_clean,,Co,Co,120,72,53,Co,2.0,,,,,,,,,,,,,,962.0,,,,,14798.0,,,,,,,,,,,,
WEGDIX_charged,,Cd,Cd,120,72,30,Cd,2.0,,,,,,,,,,,,,,6228.0,,,,,,,,,,,,,,,,,
WODREO_clean,DISORDER,Co,Co,120,72,,Co,2.0,,,,,,,,,,,,,,1049.0,6228.0,679.0,,,,,,,,,,,,,,,
YOKKIU_clean,,Co,Co,120,72,26,Co,2.0,,,,,,,,,,,,,,702.0,887.0,,,,,,,,,,,,,,,,
YOYBUL_clean,,Zn, ,120,72,,Zn,2.0,,,,,,,,,,,,,,962.0,702.0,31374.0,,,,,,,,,,,,,,,
EVADIQ_clean,,Dy,Dy,120,96,,Dy,3.0,,,,,,,,,,,,,,962.0,6228.0,679.0,,,,,,,,,,,,,,,
FEJDEE_clean,,Zn,Zn,120,96,87,Zn,2.0,,,,,,,,,,,,,,962.0,1045.0,,,,3084169.0,,,,,,,,,,,,
HEKTUO01_clean,,Cd,Cd,120,96,43,Cd,2.0,,,,,,,,,,,,,,31374.0,,,,,,,,,,,,,,,,,
JUSBAC_clean,,Cd,Cd,120,96,33,Cd,2.0,,,,,,,,,,,,,,6228.0,,,,,,,,,,,,,,,,,
NEVJEF_clean,,Cd,Cd,120,96,64,Cd,2.0,,,,,,,,,,,,,,962.0,8028.0,,,,14798.0,,,,,,,,,,,,
NEVJOP_clean,,Zn,Zn,120,96,67,Zn,2.0,,,,,,,,,,,,,,962.0,8028.0,,,,14798.0,,,,,,,,,,,,
UWELIS_clean,,Zn,Zn,120,96,,Zn,2.0,,,,,,,,,,,,,,31374.0,,,,,,,,,,,,,,,,,
IQECIS_clean,,Co, ,120,120,,Co,2.0,,,,,,,,,,,,,,31374.0,887.0,,,,28118.0,,,,,,,,,,,,
MAZSUD_clean,,Zn, ,120,120,83,Zn,2.0,,,,,,,,,,,,,,6228.0,,,,,,,,,,,,,,,,,
OBIBAF_clean,,Mg,Mg,120,120,35,Mg,2.0,,,,,,,,,,,,,,962.0,31374.0,,,,,,,,,,,,,,,,
OBIBEJ_clean,,Ca,Ca,120,120,82,Ca,2.0,,,,,,,,,,,,,,962.0,6228.0,,,,,,,,,,,,,,,,
OBIBOT_clean,,Ba,Ba,120,120,23,Ba,2.0,,,,,,,,,,,,,,962.0,31374.0,,,,,,,,,,,,,,,,
RIPWEU_clean,DISORDER,"W,Na,Mn,Sm,K","W,Na,Mn,Sm,K",120,120,35,W,6.0,,Na,1.0,,Mn,2.0,,Sm,3.0,,K,1.0,,962.0,,,,,,,,,,,,,,,,,
RIPWIY_clean,,"W,Na,Sm,K","W,Na,Sm,K",120,120,38,W,5.0,,Na,1.0,,Sm,3.0,,K,1.0,,,,,962.0,,,,,,,,,,,,,,,,,
TAGTUT_clean,,Mg,Mg,120,120,,Mg,2.0,,,,,,,,,,,,,,31374.0,,,,,,,,,,,,,,,,,
TAGVAB_clean,,Mg,Mg,120,120,,Mg,2.0,,,,,,,,,,,,,,702.0,,,,,,,,,,,,,,,,,
VEHLEA_clean,,Zn, ,120,120,,Zn,2.0,,,,,,,,,,,,,,1049.0,962.0,174.0,,,,,,,,,,,,,,,
VEHLIE_clean,,Zn, ,120,120,,Zn,2.0,,,,,,,,,,,,,,1049.0,962.0,174.0,,,,,,,,,,,,,,,
YOVNUU_clean,DISORDER,Ni, ,120,120,35,Ni,2.0,,,,,,,,,,,,,,6228.0,,,,,8471.0,,,,,,,,,,,,
YOVPEG_clean,,Co, ,120,120,35,Co,2.0,,,,,,,,,,,,,,1049.0,6228.0,,,,,,,,,,,,,,,,
BIHMUC_clean,,Co,Co,120,144,,Co,2.0,,,,,,,,,,,,,,962.0,,,,,14798.0,,,,,,,,,,,,
HELDOT_clean,,Co,Co,120,168,,Co,2.0,,,,,,,,,,,,,,31374.0,,,,,,,,,,,,,,,,,
RUGKOV_clean,,Zn,Zn,120,336,,Zn,2.0,,,,,,,,,,,,,,962.0,6228.0,,,,,,,,,,,,,,,,
BEFGEA_manual,,In, ,130,24,,In,3.0,,,,,,,,,,,,,,962.0,31275.0,6228.0,,,944.0,,,,,,,,,,,,
ILEPEW_clean,DISORDER,"Ba,La",Ba,130,24,41,Ba,2.0,,La,3.0,,,,,,,,,,,962.0,6228.0,,,,944.0,,,,,,,,,,,,
NAGQET_clean,,Co, ,130,24,,Co,2.0,,,,,,,,,,,,,,962.0,6228.0,,,,,,,,,,,,,,,,
NAGQOD_clean,,Co, ,130,24,,Co,2.0,,,,,,,,,,,,,,962.0,,,,,,,,,,,,,,,,,
PAFNAO_clean,DISORDER,Cd,Cd,130,24,62,Cd,2.0,,,,,,,,,,,,,,962.0,887.0,,,,14798.0,,,,,,,,,,,,
VICSIL_clean,,Cu, ,130,24,72,Cu,2.0,,,,,,,,,,,,,,962.0,887.0,,,,14798.0,,,,,,,,,,,,
WOXKOL_clean,,Mn,Mn,130,24,58,Mn,2.0,,,,,,,,,,,,,,962.0,6228.0,,,,,,,,,,,,,,,,
FECYUJ_clean,,Zn,Zn,130,28,,Zn,2.0,,,,,,,,,,,,,,6228.0,,,,,,,,,,,,,,,,,
HEBJAB_clean,,Co,Co,130,48,∼56,Co,2.0,,,,,,,,,,,,,,962.0,,,,,14798.0,,,,,,,,,,,,
IVUVIG_clean,,Sm,Sm,130,48,,Sm,3.0,,,,,,,,,,,,,,962.0,31374.0,,,,944.0,,,,,,,,,,,,
JUNBUR_clean,,Cd,Cd,130,48,40,Cd,2.0,,,,,,,,,,,,,,962.0,,,,,14798.0,,,,,,,,,,,,
KAHYEY_clean,,Mn,Mn,130,48,,Mn,2.0,,,,,,,,,,,,,,962.0,,,,,1004.0,,,,,,,,,,,,
ONODOM_clean,DISORDER,Ni,Ni,130,48,28,Ni,2.0,,,,,,,,,,,,,,962.0,6228.0,7966.0,,,,,,,,,,,,,,,
XUBGUY_clean,,"Zr,Si",Zr,130,48,58,Zr,4.0,,Si,-1.0,,,,,,,,,,,6228.0,,,,,,,,,,,,,,,,,
XUDYOM_clean,,In, ,130,48,57,In,3.0,,,,,,,,,,,,,,6228.0,,,,,,,,,,,,,,,,,
CIXCOC_clean,DISORDER,Co, ,130,72,,Co,2.0,,,,,,,,,,,,,,962.0,174.0,,,,3084169.0,,,,,,,,,,,,
DUKMON_clean,,Co, ,130,72,55,Co,2.0,,,,,,,,,,,,,,962.0,,,,,14798.0,,,,,,,,,,,,
FONPUV_clean,,Zn,Zn,130,72,49,Zn,2.0,,,,,,,,,,,,,,962.0,,,,,,,,,,,,,,,,,
LADKIN_clean,DISORDER,In, ,130,72,56,In,3.0,,,,,,,,,,,,,,962.0,,,,,3084169.0,971.0,,,,,,,,,,,
LOMMIL_clean,,Y, ,130,72,,Y,3.0,,,,,,,,,,,,,,962.0,,,,,,,,,,,,,,,,,
QARTEK_clean,,Cd, ,130,72,,Cd,2.0,,,,,,,,,,,,,,962.0,,,,,14797.0,,,,,,,,,,,,
TEJBOB_clean,,Ag,Ag,130,72,27,Ag,1.0,,,,,,,,,,,,,,962.0,,,,,,,,,,,,,,,,,
TORXIJ_clean,,Cu,Cu,130,72,40,Cu,2.0,,,,,,,,,,,,,,962.0,887.0,,,,,,,,,,,,,,,,
UZIJUJ_clean,,Ce, ,130,72,60-80,Ce,3.0,,,,,,,,,,,,,,962.0,6228.0,,,,,,,,,,,,,,,,
WONBAD_clean,DISORDER,Cd,Cd,130,72,76,Cd,2.0,,,,,,,,,,,,,,6228.0,,,,,,,,,,,,,,,,,
WOZGUP_clean,,Co, ,130,72,50,Co,2.0,,,,,,,,,,,,,,962.0,,,,,14798.0,,,,,,,,,,,,
YILJAG_clean,,Zn,Zn,130,72,,Zn,2.0,,,,,,,,,,,,,,6228.0,702.0,,,,,,,,,,,,,,,,
ETEMEX_clean,DISORDER,Co,Co,130,96,,Co,2.0,,,,,,,,,,,,,,962.0,6228.0,702.0,,,14798.0,,,,,,,,,,,,
IWELIG01_clean,,Co, ,130,96,60,Co,2.0,,,,,,,,,,,,,,962.0,,,,,,,,,,,,,,,,,
LARPIF_clean,DISORDER,"Na,Fe", ,130,120,72,Na,1.0,,Fe,3.0,,,,,,,,,,,6228.0,,,,,14798.0,,,,,,,,,,,,
BOPHEV_clean,,Cd, ,130,144,56.7,Cd,2.0,,,,,,,,,,,,,,6228.0,,,,,,,,,,,,,,,,,
BOPHIZ_clean,,Cd,Cd,130,144,86.7,Cd,2.0,,,,,,,,,,,,,,6228.0,,,,,,,,,,,,,,,,,
OLAGIR_clean,,Zn, ,130,144,,Zn,2.0,,,,,,,,,,,,,,962.0,,,,,1004.0,,,,,,,,,,,,
PENZIS_clean,,Zn, ,130,240,,Zn,2.0,,,,,,,,,,,,,,962.0,,,,,,,,,,,,,,,,,
RULXOM_clean,,Fe, ,135,72,50,Fe,2.0,,,,,,,,,,,,,,6228.0,679.0,,,,28118.0,,,,,,,,,,,,
EZIVAM_clean,,Sr,Sr,140,12,73,Sr,2.0,,,,,,,,,,,,,,6228.0,702.0,,,,,,,,,,,,,,,,
GUVBOQ_clean,,Zn,Zn,140,12,31,Zn,2.0,,,,,,,,,,,,,,962.0,,,,,,,,,,,,,,,,,
ECEZAO_clean,DISORDER,Ni,Ni,140,24,,Ni,2.0,,,,,,,,,,,,,,962.0,,,,,14798.0,,,,,,,,,,,,
RESWOC_clean,,Er,Er,140,24,65,Er,3.0,,,,,,,,,,,,,,962.0,6228.0,702.0,,,,,,,,,,,,,,,
RESWUI_clean,,Er,Er,140,24,43,Er,3.0,,,,,,,,,,,,,,962.0,6228.0,702.0,,,,,,,,,,,,,,,
VEYVEC_clean,,Co,Co,140,24,68,Co,2.0,,,,,,,,,,,,,,962.0,,,,,,,,,,,,,,,,,
KIYMIP_clean,,Ni,Ni,140,40,42,Ni,2.0,,,,,,,,,,,,,,962.0,,,,,,,,,,,,,,,,,
DOQKAW_charged,,Cd, ,140,48,60,Cd,2.0,,,,,,,,,,,,,,31374.0,,,,,,,,,,,,,,,,,
DUSHEG_clean,DISORDER,Ni,Ni,140,48,,Ni,2.0,,,,,,,,,,,,,,31374.0,,,,,28118.0,,,,,,,,,,,,
DUSHIK_clean,DISORDER,Fe,Fe,140,48,,Fe,3.0,,,,,,,,,,,,,,31374.0,,,,,28118.0,,,,,,,,,,,,
EXOTOB_clean,,Ni,Ni,140,48,50,Ni,1.0,,,,,,,,,,,,,,962.0,887.0,,,,,,,,,,,,,,,,
LADWAR_clean,,Co,Co,140,48,36.2,Co,2.0,,,,,,,,,,,,,,962.0,,,,,,,,,,,,,,,,,
NEFTUP_clean,,Co, ,140,48,10,Co,2.0,,,,,,,,,,,,,,962.0,887.0,,,,,,,,,,,,,,,,
QUHMOX_clean,,Gd,Gd,140,48,35,Gd,3.0,,,,,,,,,,,,,,679.0,,,,,284.0,,,,,,,,,,,,
QUPDEL01_clean,,Gd,Gd,140,48,∼35,Gd,3.0,,,,,,,,,,,,,,962.0,,,,,,,,,,,,,,,,,
RUSSAA_clean,,"Cd,Co",Co,140,48,61,Cd,2.0,,Co,2.0,,,,,,,,,,,962.0,,,,,14798.0,,,,,,,,,,,,
TEVHEJ_clean,DISORDER,Ni,Ni,140,48,37,Ni,2.0,,,,,,,,,,,,,,6228.0,,,,,,,,,,,,,,,,,
VAKLIF_clean,DISORDER,Cd, ,140,48,20,Cd,2.0,,,,,,,,,,,,,,962.0,,,,,8471.0,,,,,,,,,,,,
VAKNAZ_clean,DISORDER,Cd,Cd,140,48,35,Cd,2.0,,,,,,,,,,,,,,962.0,,,,,8471.0,,,,,,,,,,,,
VAKNED_clean,DISORDER,Cd,Cd,140,48,18,Cd,2.0,,,,,,,,,,,,,,962.0,,,,,8471.0,,,,,,,,,,,,
WUDQIW_clean,,Ni,Ni,140,48,∼25,Ni,2.0,,,,,,,,,,,,,,702.0,,,,,,,,,,,,,,,,,
BOWSUC_clean,,V,V,140,72,62,V,3.0,,,,,,,,,,,,,,962.0,,,,,3084169.0,,,,,,,,,,,,
CEYPUT_clean,,Co, ,140,72,,Co,2.0,,,,,,,,,,,,,,962.0,6228.0,,,,,,,,,,,,,,,,
EMIYEF_clean,,"Mo,Co",Mo,140,72,50,Mo,6.0,,Co,2.0,,,,,,,,,,,962.0,,,,,,,,,,,,,,,,,
GERWIL_charged,,"Zn,Si", ,140,72,21,Zn,2.0,,Si,-1.0,,,,,,,,,,,6228.0,702.0,,,,313.0,,,,,,,,,,,,
HIHFUB_clean,,"Si,Nd",Nd,140,72,35,Si,-1.0,,Nd,3.0,,,,,,,,,,,962.0,6228.0,,,,313.0,,,,,,,,,,,,
